Repository: raghavo2/RepairHub

File: 03_Data_Pipeline/extracted/Nexperia_MOSFET_Electrical_Overstress_Failure_Analysis_AN11243.json (part 1 of 2)
{
    "document_name": "Nexperia_MOSFET_Electrical_Overstress_Failure_Analysis_AN11243.pdf",
    "source_path": "Power_Components\\MOSFET\\Failure_Analysis\\Nexperia_MOSFET_Electrical_Overstress_Failure_Analysis_AN11243.pdf",
    "total_pages": 41,
    "pages": [
        {
            "page_number": 1,
            "text": "AN11243\nRev. 3.0 — 20 March 2025\nApplication note\nFailure signature of electrical\noverstress on MOSFETs\nAbstract:\nWhen Power MOSFETs fail, there is often extensive damage. Examination of the size and location of\nthe burn mark, the failure signature, provides information about the type of fault condition which caused\nthe failure. This document provides a catalogue of failure signatures from common electrical overstress\nfailure modes. The catalogue can be used in forensic investigation of the underlying root cause of failure\nto improve module design and reliability.\nKeywords:\nPower MOSFETs, Electrical Overstress (EOS), Unclamped Inductive Switching (UIS)\n",
            "character_count": 661,
            "word_count": 96
        },
        {
            "page_number": 2,
            "text": "Nexperia\nAN11243\nFailure signature of electrical overstress on MOSFETs\n1.  Introduction\nPower MOSFETs are used to switch high voltages and currents, while minimizing their own internal\npower dissipation. Under fault conditions however, it is possible to apply voltage, current and power\nexceeding the MOSFET capability. Fault conditions can be either due to an electrical circuit failure\nor a mechanical fault with a load such as a seized motor. This leads to Electrical Overstress (EOS).\nTypically the consequence of EOS is the short circuiting of at least 2 of the 3 MOSFET terminals\n(gate, drain, source). In addition, high local power dissipation in the MOSFET leads to MOSFET\ndamage which manifests as burn marks, die crack and in extreme cases as plastic encapsulation\ndamage.\nExamination of the size and location of the burn mark, the failure signature, provides information\nabout the type of fault condition which caused the failure. Common fault conditions are:\n•\nElectroStatic Discharge (ESD)\n•\nUnclamped Inductive Switching (UIS) - commonly called Avalanche or Ruggedness\n•\nLinear Mode operation\n•\nOver-current\nPackaged MOSFETs have been deliberately destroyed under these conditions. Images recorded of\nthe ensuing burn marks on the silicon surface, provide a ‘Rogue’s Gallery’ to aid the explanation of\nEOS failures.\nSection 1.1 to Section 1.4 gives an overview of the common failure signatures.\nAppendices in Section 2.1 to Section 2.17 provide further images.\nAN11243\nSubmit document feedback\nAll information provided in this document is subject to legal disclaimers.\n© Nexperia B.V. 2025. All rights reserved\nApplication note\nRev. 3.0 — 20 March 2025\n2 / 41\n",
            "character_count": 1674,
            "word_count": 260
        },
        {
            "page_number": 3,
            "text": "Nexperia\nAN11243\nFailure signature of electrical overstress on MOSFETs\n1.1.  ESD - Human body model\n1.1.1.  EOS method\nESD pulses were applied using a standard Human-body Model ESD circuit; for details see AEC -\nQ101 - REV - May 15, 1996. Voltage of the applied pulse was progressively increased until device\nfailure was observed.\naaa-004855\nterminal A\nterminal B\nshort\nR2\n500 Ω\nC1\n100 pF\nS1\nS2\nR1\n1500 Ω\nDUT\nSOCKET\nHIGH VOLTAGE\nPULSE\nGENERATOR\nFig. 1.\nTypical circuit for Human body Model ESD simulation\n1.1.2.  Fault condition simulated\nHuman body model ESD simulates situations when a voltage spike is applied to the MOSFET\nexceeding the maximum voltage that can be sustained by the gate oxide of either gate-source\nor gate-drain. The pulse is applied with 1500 Ω series resistance between the voltage origin and\nthe MOSFET, which limits the rate of rise of the MOSFET gate voltage. Either human handling,\nelectrical test equipment or malfunctioning circuits can easily apply such voltage pulses.\n1.1.3.  Signature\nFailure site is found in an edge cell of the MOSFET structure. Outer edge cells and cells near the\ngate are the first to be subjected to the incoming voltage pulse and are thus the first sites where the\nvoltage exceeds the gate-oxide capability. The signature differs from Machine Model failures in that\nthe fail site does not show such a strong tendency to group near the gate, due to the slower rise in\ngate voltage.\nTable 1. Examples of Human Body Model ESD failure signature\nDevice name\nTechnology\nImage\nComments\nBUK9508-55A\n9 µm\n(hexagon)\nFail site is gate oxide of\nedge cell; see Section\n2.1 “Human body model\nEOS of BUK9508-55A” for\nfurther images\nAN11243\nSubmit document feedback\nAll information provided in this document is subject to legal disclaimers.\n© Nexperia B.V. 2025. All rights reserved\nApplication note\nRev. 3.0 — 20 March 2025\n3 / 41\n",
            "character_count": 1872,
            "word_count": 315
        },
        {
            "page_number": 4,
            "text": "Nexperia\nAN11243\nFailure signature of electrical overstress on MOSFETs\nDevice name\nTechnology\nImage\nComments\nBUK9Y40-55B\n4 µm (stripe)\nFail site is gate oxide of\nedge cell; see Section\n2.2 “Human body model\nEOS of BUK9Y40-55B”\nfor further images\nPSMN011-30YL\n2 µm (stripe)\nFail site is gate oxide of\nedge cell; see Section 2.3\n“Human body model EOS\nof PSMN011-30YL” for\nfurther images\nPSMN8R5-100PSF\n2.5 µm\n(stripe)\nFail site is gate oxide of\nedge cell, see Section 2.4\n\"Human body model EOS\nof PSMN8R5-100PSF\" for\nfurther images.\nBUK7Y3R0-40H\n1.5 µm\n(stripe)\nFail site is gate oxide of\nedge cell, see Section 2.5\n\"Human body model EOS\nof BUK7Y3R0-40H\" for\nfurther images.\nAN11243\nSubmit document feedback\nAll information provided in this document is subject to legal disclaimers.\n© Nexperia B.V. 2025. All rights reserved\nApplication note\nRev. 3.0 — 20 March 2025\n4 / 41\n",
            "character_count": 872,
            "word_count": 143
        },
        {
            "page_number": 5,
            "text": "Nexperia\nAN11243\nFailure signature of electrical overstress on MOSFETs\nDevice name\nTechnology\nImage\nComments\nBUK6Y15-40P\nP-channel\n2kV HBM ESD pulse\nFail site edge of active\narea\n2N7002\n9 µm\nhexagonal\ncells\n120V HBM ESD pulse\nFail site edge of active\narea\nPMPB27EP\n645 Mcell\nGate runner damage\nAN11243\nSubmit document feedback\nAll information provided in this document is subject to legal disclaimers.\n© Nexperia B.V. 2025. All rights reserved\nApplication note\nRev. 3.0 — 20 March 2025\n5 / 41\n",
            "character_count": 493,
            "word_count": 80
        },
        {
            "page_number": 6,
            "text": "Nexperia\nAN11243\nFailure signature of electrical overstress on MOSFETs\n1.2.  Unclamped Inductive Switching (UIS) (Avalanche or\nRuggedness)\n1.2.1.  EOS method\nInductive energy pulses were applied using a standard UIS circuit; for details see AEC - Q101-004\n- REV - May 15, 1996. A fixed inductance value is selected. Current in the inductor prior to\nswitching the MOSFET was progressively increased until device failure was observed.\nTable 2. UIS ruggedness test circuit and waveforms\naaa-004859\ndrain\nI\nL\nL\nsource\nVDD\ngate\ngate\nvoltage\nFig. 2.\nCircuit diagram for UIS ruggedness\ntest\naaa-004860\ntg(on)\nVg\n0\nVDD\nVbr\nBVdss\nIav\ntav\nFig. 3.\nWaveforms obtained from UIS test\n1.2.2.  Fault condition simulated\nUIS simulates situations when a MOSFET is switched off in a circuit in which there is inductance.\nThe inductance can be deliberate (such as an injector coil in a diesel engine system), or parasitic.\nAs the current cannot decay to zero instantaneously through the inductance, the MOSFET source-\ndrain voltage increases to take the device into avalanche breakdown. The energy stored in the\ninductance is then dissipated in the MOSFET.\n1.2.3.  Signature\nFailure site is found in an active MOSFET cell. The burn-mark is usually round in shape, indicating\na central failure site and subsequent thermal damage.\nIf the avalanche event is long in duration (~ ms), then burn marks locate at central sites on the die,\nwhere there is maximum current flow and reduced heat dissipation. The sites are often adjacent to\nwire bonds/clip bonds where current density is high, but not directly under the wire bond/clip bond\nas it provides a local heat sink. Failure is at the hottest location of the die. For short avalanche\nevents\nFor short avalanche events (~ μs), the burn marks can take on more random locations over the\ndie surface. The temperature rise in the chip is more uniform with negligible chance for current\ncrowding and local heating on these time scales. For even shorter avalanche events, the burn\nmarks can locate at die corners due to the discontinuity in cell structure at these locations.\nAN11243\nSubmit document feedback\nAll information provided in this document is subject to legal disclaimers.\n© Nexperia B.V. 2025. All rights reserved\nApplication note\nRev. 3.0 — 20 March 2025\n6 / 41\n",
            "character_count": 2295,
            "word_count": 377
        },
        {
            "page_number": 7,
            "text": "Nexperia\nAN11243\nFailure signature of electrical overstress on MOSFETs\nTable 3. Examples of Unclamped Inductive Switching failure signature\nDevice name\nTechnology\nImage\nComments\nBUK7L06-34ARC\n9 µm\n(hexagon)\nround burn in active\narea; see Section 2.6\n“Unclamped inductive\nswitching EOS of\nBUK7L06-34ARC” for\nfurther images\nBUK9Y40-55B\n4 µm (stripe)\nround burn in active\narea; see Section 2.7\n“Unclamped Inductive\nSwitching EOS of\nBUK9Y40-55B” for further\nimages\nPSMN7R0-30YL\n2 µm (stripe)\nround burn in active\narea; see Section 2.8\n“Unclamped inductive\nswitching EOS of\nPSMN7R0-30YL” for\nfurther images\nPSMN8R5-100PSF\n2.5 µm\n(stripe)\nRound burn in active\narea; see Section 2.9\n\"Unclamped inductive\nswitching EOS of\nPSMN8R5-100PSF\" for\nfurther images.\nAN11243\nSubmit document feedback\nAll information provided in this document is subject to legal disclaimers.\n© Nexperia B.V. 2025. All rights reserved\nApplication note\nRev. 3.0 — 20 March 2025\n7 / 41\n",
            "character_count": 949,
            "word_count": 140
        },
        {
            "page_number": 8,
            "text": "Nexperia\nAN11243\nFailure signature of electrical overstress on MOSFETs\nDevice name\nTechnology\nImage\nComments\nBUK7Y3R0-40H\n1.5 µm\n(stripe)\nRound burn in active\narea; see Section 2.10\n\"Unclamped inductive\nswitching EOS of\nBUK7Y3R0-40H\" for\nfurther images.\nRound burn in the middle\nof the active area\nPMPB95ENEA\n2 µm (stripe)\nCorner burn in the active\narea\nNX7002BK\n533 Mcell\nCorner burn in the active\narea\nAN11243\nSubmit document feedback\nAll information provided in this document is subject to legal disclaimers.\n© Nexperia B.V. 2025. All rights reserved\nApplication note\nRev. 3.0 — 20 March 2025\n8 / 41\n",
            "character_count": 603,
            "word_count": 96
        },
        {
            "page_number": 9,
            "text": "Nexperia\nAN11243\nFailure signature of electrical overstress on MOSFETs\n1.3.  Linear mode operation\n1.3.1.  EOS method\nA Safe Operating Area (SOA) graph is included in all power MOSFET data sheets. Outside the\ndefined safe region, the power dissipated in the FET cannot be removed, resulting in heating\nbeyond the device capability and then device failure.\nMOSFETs were taken and a fixed source-drain voltage applied. Current pulses of defined duration\nwere applied and the current was increased until MOSFET failure was observed.\naaa-004864\n103\n102\n10\n1\n10-1\n1\n10\n102\nVDS (V)\nID\n(A)\nDC\ntp = 10 s\n100 s\n1 ms\n10 ms\n100 ms\nlimit RDSON = VDS / ID\nFig. 4.\nSafe operating area; continuous and peak drain currents as a function of drain-\nsource voltage\n1.3.2.  Fault condition simulated\nLinear mode operation is common during device switching or clamped inductive switching and is\nnot a fault condition unless the SOA is exceeded. Linear mode EOS simulates situations when a\nMOSFET is operated in Linear mode for too long. This situation can also occur if, when intending\nto turn the FET on, the gate signal voltage to the FET is too low. This condition can also arise when\nintending to hold the FET in the Off-state with high drain-source voltage. If the gate connection is\nlost, the gate voltage capacitively rises and the same Linear mode fault condition occurs\n1.3.3.  Signature\nThe hottest location of the die is a failure site that is usually at central sites on the die. The center\nof the die is where there is maximum current flow and reduced heat dissipation. The sites are often\nadjacent to wire bonds/clip bonds where current density is high, but not directly under the wire\nbond/clip bond as it provides a local heat sink.\nAN11243\nSubmit document feedback\nAll information provided in this document is subject to legal disclaimers.\n© Nexperia B.V. 2025. All rights reserved\nApplication note\nRev. 3.0 — 20 March 2025\n9 / 41\n",
            "character_count": 1927,
            "word_count": 332
        },
        {
            "page_number": 10,
            "text": "Nexperia\nAN11243\nFailure signature of electrical overstress on MOSFETs\nTable 4. Examples of linear mode failure signature\nDevice name\nTechnology\nImage\nComments\nBUK7L06-34ARC\n9 µm\n(hexagon)\nBurns located in center\nof die adjacent to wire-\nbonds; see Section 2.11\n“Linear mode EOS of\nBUK7L06-34ARC” for\nfurther images\nBUK9Y40-55B\n4 µm (stripe)\nBurn adjacent to location\nof clip bond in center of\ndie; see Section 2.12\n“Linear mode EOS of\nBUK9Y40-55B” for further\nimages\nPSMN7R0-30YL\n2 µm (stripe)\nBurn adjacent to location\nof clip bond in center of\ndie; see Section 2.13\n“Linear mode EOS of\nPSMN7R0-30YL” for\nfurther images\nAN11243\nSubmit document feedback\nAll information provided in this document is subject to legal disclaimers.\n© Nexperia B.V. 2025. All rights reserved\nApplication note\nRev. 3.0 — 20 March 2025\n10 / 41\n",
            "character_count": 822,
            "word_count": 132
        },
        {
            "page_number": 11,
            "text": "Nexperia\nAN11243\nFailure signature of electrical overstress on MOSFETs\nDevice name\nTechnology\nImage\nComments\nPSMN8R5-100PSF\n2.5 µm\n(stripe)\nBurn between source\nbond wires in active\narea, see Section 2.18\n\"Linear mode EOS of\nPSMN8R5-100PSF\" for\nfurther images.\nBUK7Y3R0-40H\n1.5 µm\n(stripe)\nBurn close to the source\nclip location in the active\narea, see Section 2.19\n\"Linear mode EOS of\nBUK7Y3R0-40H\" for\nfurther images.\nNX2301P\nPoly-hole\nBurn adjacent to the\nsource wire bonds.\nAN11243\nSubmit document feedback\nAll information provided in this document is subject to legal disclaimers.\n© Nexperia B.V. 2025. All rights reserved\nApplication note\nRev. 3.0 — 20 March 2025\n11 / 41\n",
            "character_count": 677,
            "word_count": 105
        },
        {
            "page_number": 12,
            "text": "Nexperia\nAN11243\nFailure signature of electrical overstress on MOSFETs\n1.4.  Over-current\n1.4.1.  EOS method\nThe maximum current-handling capability is specified on the data sheet for Power MOSFETs.\nThis capability is based on the current handling capability of wires or clips, before which fusing will\nonset, combined with the ability to dissipate heat. Exceeding this rating can result in catastrophic\nfailure.\nID\nVGS = 10 V; Tmb = 100 °C; see Figure 1\n-\n-\n-\n53\n76\n260\nA\nA\nA\nVGS = 10 V; Tmb = 25 °C; see Figure 1\ntp ≤ 10 µs; pulsed; Tmb = 25 °C; see Figure 3\nIDM\ndrain current\npeak drain current\naaa-005071\nFig. 5.\nExample of maximum current rating from the data sheet of PSMN7R0-30YL\n1.4.2.  Fault condition simulated\nOver-current occurs if a FET is turned on with no element in the circuit to limit the current, resulting\nin a supply voltage being applied fully over the drain-source terminals of the FET. Typically this\noccurs if a load has been short-circuited. Alternatively if 2 FETs are operating in a half-bridge, over-\ncurrent can ensue if both are turned on together.\n1.4.3.  Signature\nFailure site is initially where the current handling connections (wires or clips) meet the die. Normally\ndamage is extensive however in over-current conditions, and spreads over the entire die surface\nwith evidence of melted metallization and solder joints.\nFor wire-bonded packages, there is often evidence of fused wires. For clip-bonded packages, die\ncrack is commonly observed.\nTable 5. Examples of over-current failure signature\nDevice name\nTechnology\nImage\nComments\nBUK7L06-34ARC\n9 µm\n(hexagon)\nBurns located in center\nof die adjacent to wire-\nbonds. Secondary\ndamage of remelted top\nmetal and solder die\nattach; see Section 2.14\n“Over-current EOS of\nBUK7L06-34ARC” for\nfurther images\nAN11243\nSubmit document feedback\nAll information provided in this document is subject to legal disclaimers.\n© Nexperia B.V. 2025. All rights reserved\nApplication note\nRev. 3.0 — 20 March 2025\n12 / 41\n",
            "character_count": 1989,
            "word_count": 326
        },
        {
            "page_number": 13,
            "text": "Nexperia\nAN11243\nFailure signature of electrical overstress on MOSFETs\nDevice name\nTechnology\nImage\nComments\nPSMN7R0-30YL\n2 µm (stripe)\nBurn adjacent to location\nof clip bond in center of\ndie; see Section 2.15\n“Over-current EOS of\nPSMN7R0-30YL” for\nfurther images\nBSS138BKW\nnon poly hole\nDamage emanates from\nunder the source bond\nPMF250XNEA\n380 Mcell\nDamage emanates from\nunder the source bond\nAN11243\nSubmit document feedback\nAll information provided in this document is subject to legal disclaimers.\n© Nexperia B.V. 2025. All rights reserved\nApplication note\nRev. 3.0 — 20 March 2025\n13 / 41\n",
            "character_count": 595,
            "word_count": 93
        },
        {
            "page_number": 14,
            "text": "Nexperia\nAN11243\nFailure signature of electrical overstress on MOSFETs\n2.  Appendices\n2.1.  Human Body Model EOS of BUK9508-55A\nTable 6. Human body model EOS\nBUK9508-55A\nCell structure:\nPackage:\nDie size:\nEOS condition:\n9 µm hexagons\nTO-220\n5.5 mm x 4.5 mm\n5 kV HBM pulse\nFails located in edge cells, distributed around edge of device\nFig. 6.\nSample image 4; after AI removal\nFig. 7.\nSample image 4; after AI removal, close-up\nFig. 8.\nSample image 19; after AI removal\nFig. 9.\nSample image 19; after TEOS removal, close-up\nAN11243\nSubmit document feedback\nAll information provided in this document is subject to legal disclaimers.\n© Nexperia B.V. 2025. All rights reserved\nApplication note\nRev. 3.0 — 20 March 2025\n14 / 41\n",
            "character_count": 723,
            "word_count": 122
        },
        {
            "page_number": 15,
            "text": "Nexperia\nAN11243\nFailure signature of electrical overstress on MOSFETs\n2.2.  Human Body Model EOS of BUK9Y40-55B\nTable 7. Human body model EOS\nBUK9Y40-55B\nCell structure:\nPackage:\nDie size:\nEOS condition:\n4 μm stripe\nLFPAK (clip bond)\n2.5 mm x 1.35 mm\n450 V to 650 V HBM\npulse\nFails located randomly over die with increased grouping in edge cells. Some\nfails subjected to ATE testing to create additional damage to highlight fail site\nFig. 10. Sample image 5; after AI removals\nFig. 11. Sample image 5; after TEOS removal, close-up\n2.3.  Human Body Model EOS of PSMN011-30YL\nTable 8. Human body model EOS\nPSMN011-30YL\nCell structure:\nPackage:\nDie size:\nEOS condition:\n2 μm stripe\nLFPAK (clip bond)\n1.7 mm x 1.2 mm\n200 V to 210 V HBM\npulsee\nFails located in edge cells\nAN11243\nSubmit document feedback\nAll information provided in this document is subject to legal disclaimers.\n© Nexperia B.V. 2025. All rights reserved\nApplication note\nRev. 3.0 — 20 March 2025\n15 / 41\n",
            "character_count": 968,
            "word_count": 167
        },
        {
            "page_number": 16,
            "text": "Nexperia\nAN11243\nFailure signature of electrical overstress on MOSFETs\nFig. 12. Sample image 2; after AI removal\nFig. 13. Sample image 4; after AI removal\nFig. 14. Sample image 5; after AI removal\nFig. 15. Sample image 10; after AI removal\n2.4.  Human Body Model EOS of PSMN8R5-100PSF\nTable 9. Human body model EOS\nPSMN8R5-100PSF\nCell structure:\nPackage:\nDie size:\nEOS condition:\n2.5 μm stripe\nSOT78\n4 mm x 2.67 mm\n1.4 kV to 1.8 kV HBM\npulse\nAN11243\nSubmit document feedback\nAll information provided in this document is subject to legal disclaimers.\n© Nexperia B.V. 2025. All rights reserved\nApplication note\nRev. 3.0 — 20 March 2025\n16 / 41\n",
            "character_count": 642,
            "word_count": 111
        },
        {
            "page_number": 17,
            "text": "Nexperia\nAN11243\nFailure signature of electrical overstress on MOSFETs\nFig. 16. Device 4 after Al removal\nFig. 17. Device 7 after Al removal\nFig. 18. Device 5 after TEOS removal\nFig. 19. Device 10 following decapsulation\nAN11243\nSubmit document feedback\nAll information provided in this document is subject to legal disclaimers.\n© Nexperia B.V. 2025. All rights reserved\nApplication note\nRev. 3.0 — 20 March 2025\n17 / 41\n",
            "character_count": 421,
            "word_count": 69
        },
        {
            "page_number": 18,
            "text": "Nexperia\nAN11243\nFailure signature of electrical overstress on MOSFETs\n2.5.  Human Body Model EOS of BUK7Y3R0-40H\nTable 10. Human body model EOS\nBUK7Y3R0-40H\nCell structure:\nPackage:\nDie size:\nEOS condition:\n1.5 μm stripe\nSOT669\n2.65 mm x 2.15 mm\n2 kV HBM pulse\nFig. 20. Device 2 after Al, barrier and TEOS etch\nFig. 21. Device 3 after Al, barrier and TEOS etch\nFig. 22. Device 4 after Al, barrier and TEOS etch\nAN11243\nSubmit document feedback\nAll information provided in this document is subject to legal disclaimers.\n© Nexperia B.V. 2025. All rights reserved\nApplication note\nRev. 3.0 — 20 March 2025\n18 / 41\n",
            "character_count": 612,
            "word_count": 106
        },
        {
            "page_number": 19,
            "text": "Nexperia\nAN11243\nFailure signature of electrical overstress on MOSFETs\n2.6.  Unclamped Inductive Switching EOS of BUK7L06-34ARC\nTable 11. Unclamped inductive switching EOS\nBUK7L06-34ARC\nCell structure:\nPackage:\nDie size:\nEOS condition:\n9 µm hexagons\nTO-220 (clip\nbond)\n4.3 mm x 4.3 mm\n0.2 mH; 80 A to\n110 A\nSmall round burn marks, randomly distributed over active area, close to but not\ndirectly under wire-bonds\nFig. 23. Sample image 1\nFig. 24. Sample image 2\nFig. 25. Sample image 3\nFig. 26. Sample image 4\nAN11243\nSubmit document feedback\nAll information provided in this document is subject to legal disclaimers.\n© Nexperia B.V. 2025. All rights reserved\nApplication note\nRev. 3.0 — 20 March 2025\n19 / 41\n",
            "character_count": 709,
            "word_count": 117
        },
        {
            "page_number": 20,
            "text": "Nexperia\nAN11243\nFailure signature of electrical overstress on MOSFETs\n2.7.  Unclamped Inductive Switching EOS of BUK9Y40-55B\nTable 12. Unclamped inductive switching EOS\nBUK9Y40-55B\nCell structure:\nPackage:\nDie size:\nEOS condition:\n4 μm stripe\nLFPAK (clip bond)\n2.5 mm x 1.35 mm\nRed dots: 0.1 mH,\n76 A to 80 A\nYellow dots: 15 mH, 7 A\nto 9 A\nSmall round burn marks, randomly distributed over\nactive area, close to but not directly under clip bond\nFig. 27. Sample image 41; 0.1 mH\nFig. 28. Sample image 43; 0.1 mH\nFig. 29. Sample image 51; 15 mH\nFig. 30. Sample image 55; 15 mH\nAN11243\nSubmit document feedback\nAll information provided in this document is subject to legal disclaimers.\n© Nexperia B.V. 2025. All rights reserved\nApplication note\nRev. 3.0 — 20 March 2025\n20 / 41\n",
            "character_count": 776,
            "word_count": 137
        },
        {
            "page_number": 21,
            "text": "Nexperia\nAN11243\nFailure signature of electrical overstress on MOSFETs\n2.8.  Unclamped Inductive Switching EOS of PSMN7R0-30YL\nTable 13. Unclamped inductive switching EOS\nPSMN7R0-30YL\nCell structure:\nPackage:\nDie size:\nEOS condition:\n2 μm stripe\nLFPAK (clip bond)\n2.5 mm x 1.35 mm\nRed dots: 0.1 mH,\n48 A to 51 A\nYellow dots: 3.5 mH,\n16 A to 18 A\nSmall round burn marks, randomly distributed over\nactive area, close to but not directly under clip bond\nFig. 31. Sample image 6; 0.1 mH\nFig. 32. Sample image 8; 0.1 mH\nFig. 33. Sample image 18; 3.5 mH\nFig. 34. Sample image 20; 3.5 mH\nAN11243\nSubmit document feedback\nAll information provided in this document is subject to legal disclaimers.\n© Nexperia B.V. 2025. All rights reserved\nApplication note\nRev. 3.0 — 20 March 2025\n21 / 41\n",
            "character_count": 781,
            "word_count": 137
        },
        {
            "page_number": 22,
            "text": "Nexperia\nAN11243\nFailure signature of electrical overstress on MOSFETs\n2.9.  Unclamped Inductive Switching EOS of PSMN8R5-100PSF\nTable 14. Unclamped inductive switching EOS\nPSMN8R5-100PSF\nCell structure:\nPackage:\nDie size:\nEOS condition:\n2.5 μm stripe\nSOT78\n4 mm x 2.67 mm\nTeal dot – 25 mH\nOrange dot – 100 uH\nFig. 35. Device 1 upper (orange) hotspot\nFig. 36. Device 1 lower (orange) hotspot\nFig. 37. Device 4 upper (orange) hotspot\nFig. 38. Device 4 lower (orange) hotspot\nAN11243\nSubmit document feedback\nAll information provided in this document is subject to legal disclaimers.\n© Nexperia B.V. 2025. All rights reserved\nApplication note\nRev. 3.0 — 20 March 2025\n22 / 41\n",
            "character_count": 674,
            "word_count": 110
        },
        {
            "page_number": 23,
            "text": "Nexperia\nAN11243\nFailure signature of electrical overstress on MOSFETs\nFig. 39. Device 6 (teal) hotspot\nFig. 40. Device 7 (teal) hotspot\nFig. 41. Device 8 (teal) hotspot\nFig. 42. Device 9 (teal) hotspot\n2.10.  Unclamped Inductive Switching EOS of BUK7Y3R0-40H\nTable 15. Unclamped inductive switching EOS\nBUK7Y3R0-40H\nCell structure:\nPackage:\nDie size:\n1.5 μm stripe\nSOT669\n2.65 mm x 2.15 mm\nAN11243\nSubmit document feedback\nAll information provided in this document is subject to legal disclaimers.\n© Nexperia B.V. 2025. All rights reserved\nApplication note\nRev. 3.0 — 20 March 2025\n23 / 41\n",
            "character_count": 591,
            "word_count": 94
        },
        {
            "page_number": 24,
            "text": "Nexperia\nAN11243\nFailure signature of electrical overstress on MOSFETs\nFig. 43. Device 1\nFig. 44. Device 2\nFig. 45. Device 3\nAN11243\nSubmit document feedback\nAll information provided in this document is subject to legal disclaimers.\n© Nexperia B.V. 2025. All rights reserved\nApplication note\nRev. 3.0 — 20 March 2025\n24 / 41\n",
            "character_count": 325,
            "word_count": 54
        },
        {
            "page_number": 25,
            "text": "Nexperia\nAN11243\nFailure signature of electrical overstress on MOSFETs\n2.11.  Linear mode EOS of BUK7L06-34ARC\nTable 16. Linear mode EOS\nBUK7L06-34ARC\nCell structure:\nPackage:\nDie size:\nEOS condition:\n9 µm hexagon\nTO-220 (clip bond)\n4.3 mm x 4.3 mm\n15 V, 3 A Burn marks located in middle of\nthe die adjacent to wire bonds\n30 V, 1.5 A Burn mark and location are\nmore discrete at 20 V, 1.5 A\nFig. 46. Sample image 1: 15 V, 3 A\nFig. 47. Sample image 2: 15 V, 3 A\nFig. 48. Sample image 3: 15 V, 3 A\nFig. 49. Sample image 4: 15 V, 3 A\nAN11243\nSubmit document feedback\nAll information provided in this document is subject to legal disclaimers.\n© Nexperia B.V. 2025. All rights reserved\nApplication note\nRev. 3.0 — 20 March 2025\n25 / 41\n",
            "character_count": 730,
            "word_count": 140
        },
        {
            "page_number": 26,
            "text": "Nexperia\nAN11243\nFailure signature of electrical overstress on MOSFETs\nFig. 50. Sample image 1: 30 V, 1.5 A\nFig. 51. Sample image 2: 30 V, 1.5 A\nFig. 52. Sample image 3: 30 V, 1.5 A\nFig. 53. Sample image 4: 30 V, 1.5 A\n2.12.  Linear mode EOS of BUK9Y40-55B\nTable 17. Linear mode EOS\nBUK9Y40-55B\nCell structure:\nPackage:\nDie size:\nEOS condition:\n4 μm stripe\nLFPAK (clip bond)\n2.5 mm x 1.35 mm\n20 V, 3.5 A, 30 ms\n20 V, 3 A, 60 ms\n30 V, 1.4 A, 60 ms\nBurn marks in center of die, adjacent but not\ndirectly under clip bond – can cause die cracking\nAN11243\nSubmit document feedback\nAll information provided in this document is subject to legal disclaimers.\n© Nexperia B.V. 2025. All rights reserved\nApplication note\nRev. 3.0 — 20 March 2025\n26 / 41\n",
            "character_count": 743,
            "word_count": 144
        },
        {
            "page_number": 27,
            "text": "Nexperia\nAN11243\nFailure signature of electrical overstress on MOSFETs\nFig. 54. Sample image 61; 20 V, 3.5 A, 30 ms\nFig. 55. Sample image 62; 20 V, 3.5 A, 30 ms\nFig. 56. Sample image 63; 20 V, 3.5 A, 30 ms\nFig. 57. Sample image 64; 20 V, 3.5 A, 30 ms\nFig. 58. Sample image 66; 20 V, 3 A, 60 ms\nFig. 59. Sample image 67; 20 V, 3 A, 60 ms\nAN11243\nSubmit document feedback\nAll information provided in this document is subject to legal disclaimers.\n© Nexperia B.V. 2025. All rights reserved\nApplication note\nRev. 3.0 — 20 March 2025\n27 / 41\n",
            "character_count": 537,
            "word_count": 108
        },
        {
            "page_number": 28,
            "text": "Nexperia\nAN11243\nFailure signature of electrical overstress on MOSFETs\nFig. 60. Sample image 68; 20 V, 3 A, 60 ms\nFig. 61. Sample image 69; 20 V, 3 A, 60 ms\nFig. 62. Sample image 71; 30 V, 1.4 A, 60 ms\nFig. 63. Sample image 72; 30 V, 1.4 A, 60 ms\nFig. 64. Sample image 73; 30 V, 1.4 A, 60 ms\nFig. 65. Sample image 74; 30 V, 1.4 A, 60 ms\n2.13.  Linear mode EOS of PSMN7R0-30YL\nTable 18. Linear mode EOS\nPSMN7R0-30YL\nCell structure:\nPackage:\nDie size:\nEOS condition:\n2 μm stripe\nLFPAK (clip bond)\n2.3 mm x 1.35 mm\n0.1 mH, 48 A to 51 A\n3.5 mH, 16 A to 18 A\nBurn marks in center of die, adjacent but not directly under clip bond\nAN11243\nSubmit document feedback\nAll information provided in this document is subject to legal disclaimers.\n© Nexperia B.V. 2025. All rights reserved\nApplication note\nRev. 3.0 — 20 March 2025\n28 / 41\n",
            "character_count": 825,
            "word_count": 165
        },
        {
            "page_number": 29,
            "text": "Nexperia\nAN11243\nFailure signature of electrical overstress on MOSFETs\nFig. 66. Sample image 1; 15 V, 2.5 A, 100 ms\nFig. 67. Sample image 2; 15 V, 2.5 A, 100 ms\nFig. 68. Sample image 4; 15 V, 2.5 A, 100 ms\nFig. 69. Sample image 5; 15 V, 2.5 A, 100 ms\nAN11243\nSubmit document feedback\nAll information provided in this document is subject to legal disclaimers.\n© Nexperia B.V. 2025. All rights reserved\nApplication note\nRev. 3.0 — 20 March 2025\n29 / 41\n",
            "character_count": 451,
            "word_count": 86
        },
        {
            "page_number": 30,
            "text": "Nexperia\nAN11243\nFailure signature of electrical overstress on MOSFETs\nFig. 70. Sample image 11; 15 V, 5 A, 1 ms\nFig. 71. Sample image 12; 15 V, 5 A, 1 ms\nFig. 72. Sample image 13; 15 V, 5 A, 1 ms\nFig. 73. Sample image 14; 15 V, 5 A, 1 ms\nAN11243\nSubmit document feedback\nAll information provided in this document is subject to legal disclaimers.\n© Nexperia B.V. 2025. All rights reserved\nApplication note\nRev. 3.0 — 20 March 2025\n30 / 41\n",
            "character_count": 439,
            "word_count": 86
        },
        {
            "page_number": 31,
            "text": "Nexperia\nAN11243\nFailure signature of electrical overstress on MOSFETs\n2.14.  Linear mode EOS of PSMN8R5-100PSF\nTable 19. Linear mode EOS\nPSMN8R5-100PSF\nCell structure:\nPackage:\nDie size:\nEOS condition:\n2.5 μm stripe\nSOT78\n4 mm x 2.67 mm\nTeal dot – 50 V 10 ms\npulse length\nOrange dot – 70 V, 1 ms\npulse length\nFig. 74. Device 5 upper (orange) hotspot\nFig. 75. Device 6 lower (orange) hotspot\nFig. 76. Device 7 upper (orange) hotspot\nFig. 77. Device 8 lower (orange) hotspot\nAN11243\nSubmit document feedback\nAll information provided in this document is subject to legal disclaimers.\n© Nexperia B.V. 2025. All rights reserved\nApplication note\nRev. 3.0 — 20 March 2025\n31 / 41\n",
            "character_count": 674,
            "word_count": 116
        },
        {
            "page_number": 32,
            "text": "Nexperia\nAN11243\nFailure signature of electrical overstress on MOSFETs\nFig. 78. Device 1 (teal) hotspot\nFig. 79. Device 2 (teal) hotspot\nFig. 80. Device 3 (teal) hotspot\nFig. 81. Device 4 (teal) hotspot\n2.15.  Linear mode EOS of BUK7Y3R0-40H\nTable 20. Linear mode EOS\nBUK7Y3R0-40H\nCell structure:\nPackage:\nDie size:\nEOS condition:\n1.5 μm stripe\nLFPAK (clip bond)\n2.3 mm x 1.35 mm\n0.1 mH, 48 A to 51 A\n3.5 mH, 16 A to 18 A\nBurn marks in center of die, adjacent but not directly under clip bond\nAN11243\nSubmit document feedback\nAll information provided in this document is subject to legal disclaimers.\n© Nexperia B.V. 2025. All rights reserved\nApplication note\nRev. 3.0 — 20 March 2025\n32 / 41\n",
            "character_count": 693,
            "word_count": 123
        },
        {
            "page_number": 33,
            "text": "Nexperia\nAN11243\nFailure signature of electrical overstress on MOSFETs\nFig. 82. Sample image 1; 15 V, 2.5 A, 100 ms\nFig. 83. Sample image 2; 15 V, 2.5 A, 100 ms\nFig. 84. Sample image 4; 15 V, 2.5 A, 100 ms\nAN11243\nSubmit document feedback\nAll information provided in this document is subject to legal disclaimers.\n© Nexperia B.V. 2025. All rights reserved\nApplication note\nRev. 3.0 — 20 March 2025\n33 / 41\n",
            "character_count": 406,
            "word_count": 75
        },
        {
            "page_number": 34,
            "text": "Nexperia\nAN11243\nFailure signature of electrical overstress on MOSFETs\n2.16.  Over-current EOS of BUK7L06-34ARC\nTable 21. Over-current EOS\nBUK7L06-34ARC\nCell structure:\nPackage:\nDie size:\nEOS condition:\n9 µm hexagon\nTO-220 (clip bond)\n4.3 mm x 4.3 mm\n120 A\nExtensive damage starting from die where wire bonds\nmeet die.\nSecondary damage of reflowed solder and even fused\nwires are visible\nFig. 85. Sample image 1\nFig. 86. Sample image 2\nFig. 87. Sample image 3\nFig. 88. Sample image 4\n2.17.  Over-current EOS of PSMN7R0-30YL\nTable 22. Over-current EOS\nPSMN7R0-30YL\nCell structure:\nPackage:\nDie size:\nEOS condition:\n2 μm stripe\nLFPAK (clip bond)\n2.3 mm x 1.35 mm\n35 A, 35 ms\nBurn marks in center of die, adjacent but not directly under clip bond\nSome evidence of die-cracking.\nAN11243\nSubmit document feedback\nAll information provided in this document is subject to legal disclaimers.\n© Nexperia B.V. 2025. All rights reserved\nApplication note\nRev. 3.0 — 20 March 2025\n34 / 41\n",
            "character_count": 975,
            "word_count": 162
        },
        {
            "page_number": 35,
            "text": "Nexperia\nAN11243\nFailure signature of electrical overstress on MOSFETs\nFig. 89. Sample image 6\nFig. 90. Sample image 7\nFig. 91. Sample image 8\nFig. 92. Sample image 9\nAN11243\nSubmit document feedback\nAll information provided in this document is subject to legal disclaimers.\n© Nexperia B.V. 2025. All rights reserved\nApplication note\nRev. 3.0 — 20 March 2025\n35 / 41\n",
            "character_count": 367,
            "word_count": 62
        },
        {
            "page_number": 36,
            "text": "Nexperia\nAN11243\nFailure signature of electrical overstress on MOSFETs\n3.  Abbreviations\nTable 23. Abbreviations\nAcronym\nDescription\nEOS\nElectrical Overstress\nESD\nElectroStatic Discharge\nUIS\nUnclamped Inductive Switching\n4.  Revision history\nTable 24. Revision history\nDocument ID\nRelease date\nSupersedes\nAN11243 v.3\n20250320\nAN11243 v.2\nModifications:\n•\nThe format of this document has been redesigned to comply with the identity guidelines of\nNexperia\n•\nChapter 1.1 to 1.4: Added more examples for failure signatures\nAN11243 v.2\n20171219\nAN11243 v.1\nAN11243 v.1\n20121029\n-\nAN11243\nSubmit document feedback\nAll information provided in this document is subject to legal disclaimers.\n© Nexperia B.V. 2025. All rights reserved\nApplication note\nRev. 3.0 — 20 March 2025\n36 / 41\n",
            "character_count": 775,
            "word_count": 114
        },
        {
            "page_number": 37,
